Repository: wanderfernandesjunior/safetyrank-information-retrieval

Publicação do Latin American Virtual Conference on Process Safety 2020

Link para o texto em PDF: https://github.com/wanderfernandesjunior/safetyrank-information-retrieval/blob/master/Artigo-SafetyRank-evento-CCPS-LACPS-2020-English.pdf

Link para o demo: http://safetyrank.herokuapp.com/

File: app/static/safety-alerts-database/Integrity/CCPS Beacon 2010-01 - Corrosion and Erosion.pdf.txt
 ŁUnderstand mechanical integrity programs in your plant, and your role in ensuring that these programs are effective.ŁObserve pipes, vessels, and other equipment when you are working in the plant. Look for stains on the outside of insulated lines and other signs of damaged or corroded equipment. Follow up to make sure that repairs are made.ŁIf you are taking equipment or piping apart, look for evidence of corrosion damage Œfor example, corrosion under insulation, internal corrosion in pipes or other equipment, damage to flanges or valves. ŁWhen replacing pipes, valves, or other equipment, be careful to use the same material of construction.ŁUnderstand the corrosion and erosion corrosion properties of the materials in your plant, and what you must do to minimize corrosion problems.http://www.aiche.org/CCPS/Publications/Beacon/index.aspxMessages for Manufacturing PersonnelŁCorrosionis the deterioration of metal by electro-chemical reaction with substances or microbes in its environment. These substances can be process materials contained in a vessel, pipe, or other equipment, or materials in the outside environment Œfor example, water, salt, or contaminants in the atmosphere. The rusting of steel is an example of corrosion.ŁErosion Corrosionis the degradation of material surface due to mechanical action, often by impinging liquid, abrasion by a slurry, or particles, bubbles, or droplets suspended in fast flowing liquid or gas.ŁCorrosion has been responsible for major losses in the process industries. For example, in 2006, part of a major oil field had to be shut down for several months because of multiple oil spills resulting from severe pipeline corrosion.Mechanical integrity is one of the biggest challenges for an effective process safety management program. Think about it Œin your plant, there may be hundreds of vessels, thousands of feet of pipe, and hundreds of pumps, compressors, instruments, and otherequipment. All of it must be kept in good operating condition toensure safe, reliable, and profitable operation. Management of corrosion and erosion of process piping and equipment must be a major component of any effective mechanical integrity program.The pictures show some examples of corrosion and erosion problems which were identified in plant inspections. (1) and (2)Œexternal corrosion of pipes in a plant; (3) Œclose up of erosion damage to the face of a flange; (4) Œclose up of eroded body and seat of a gate valve; (5) Œerosion damage on the body of a valve.Watch out for corrosion and keep the chemicals inside the equipment!January 2010AIChE ©2010. All rights reserved. Reproduction for non-commercial, educational purposes is encouraged. However, reproduction for the purpose of resale by anyone other than CCPS is strictly prohibited. Contact us atccps_beacon@aiche.org or 646-495-1371.Corrosion and ErosionCCPS Sponsors, the Beacon Committee, and volunteer Beacon translators wish all Beacon readers a happy, prosperous and safeNewYear 2010.What can you do?The Beacon is usually available in Afrikaans, Arabic, Chinese, Danish, Dutch, English, French, German, Greek, Gujarati, Hebrew, Hindi, Hungarian, Indonesian, Italian, Japanese, Korean, Malay, Marathi, Norwegian, Persian, Polish, Portuguese, Russian, Spanish, Swedish, Tamil, Thai, Telugu, Turkish, Urdu, and Vietnamese.Do you know?12345

File: app/static/safety-alerts-database/Integrity/CCPS Beacon 2014-01 - Corrosion Under Insulation.pdf.txt
 What can you do?Take care of the insulation in your plant to prevent corrosion!Literature suggests that CUI may be a concern for equipment service temperatures between minus 4 and 175 deg. C (25 to 350 F).Some common contributors to CUI include:Water in the insulation, either because of improper storage before installation, improper installation, or damage after installation. This may be compounded if there is corrosive chemical contamination of water soaked into the insulation Œfor example, acids and other process chemicals, or chlorides such as salt from the air near salt water or from de-icing chemicals.Water or other fluids can flow through certain types of insulation and move away from the source of the leak. CUI may occur in areas farther from the leak than expected Œespecially in low spots.Pinholes or small process leaks from gaskets and fittings underneath insulation, which may remain undetected until the damage causes a larger leak.ŁA 4-inch (10 cm) pipe containing liquid ammonia leaked because of extensive corrosion. The quality of the pipe insulation was poor allowing water to soak into the insulation. The piping system had been partially inspected during the previous turnaround, but this particular section of pipe was not examined.ŁA 1-inch (2.5 cm) flammable gas feed line ruptured because of wall thinning of the pipe due to corrosion under the insulation, causing a gas fire. The pipe which failed was a bypass which was not actually in operation at the time. Because there was no flow through the line, it was cooler, about 80 degrees C (175 F), than the main process pipe. The temperature was low enough that steam or moisture in the air could condense, and liquid water which contacted the insulated pipe did not evaporate quickly. This, in combination with damaged insulation, created conditions which make corrosion more likely.Do you know?http://www.aiche.org/CCPS/Publications/Beacon/index.aspxMessages for Manufacturing PersonnelAIChE © 2014. All rights reserved. Reproduction for non-commercial, educational purposes is encouraged. However, reproduction for the purpose of resale by anyone other than CCPS is strictly prohibited. Contact us atccps_beacon@aiche.org or 646-495-1371.Corrosion Under Insulation (CUI)The Beacon is usually available in Arabic, Afrikaans, Chinese, Czech, Danish, Dutch, English, French, German, Greek, Gujarati, Hebrew, Hindi, Hungarian, Italian, Japanese, Korean, Malay, Marathi, Norwegian, Persian, Polish, Portuguese, Romanian, Russian, Spanish, Swedish, Telugu, Thai, Turkish, and Vietnamese.www.aiche.org/ccpsJanuary 2014This issue sponsored bywww.iomosaic.comWhat can happen?(1) and (2) ŒExamples of damaged insulation(3) ŒCorrosion resulting from damaged insulation123For process plant construction or maintenance workers:Make sure that insulation is always installed according to the specified procedures. This includes proper covers and seals on the insulation, and proper coating or painting of the equipment which is insulated.If you must remove insulation, be sure to protect the removed insulation until the job is finished and the insulation is properly re-installed. When you remove insulation to do a maintenance job, take advantage of the opportunity to look at the equipment under the insulation. If you see evidence of corrosion, report it to management so experts can inspect the equipment.For process operators:Look for damage to insulation or other signs of CUI as you work in the plant, and report your observations to management so damaged insulation can be repaired and the insulated equipment can be inspected if necessary.When a maintenance job is complete, check the insulation to make sure it has been properly replaced.If you damage any insulation in the course of your work, report it and make sure it is repaired.See the February 2005 Beacon at www.sache.orgfor another example of CUI. You can also read more about the incidents above in this journal article: F. De Vogelaere, Process Safety Progress28(1), pp. 30-35, March 2009.Corrosion Under Insulation (CUI) is corrosion of piping, tanks, or other equipment which occurs due to water under insulation or fireproofing. Faulty or damaged insulation is frequently a source of the water that causes corrosion, and the insulation may also hide the damage so you are not aware of it.

File: app/static/safety-alerts-database/Integrity/CCPS Beacon 2019-06 - Corrosion under insulation.pdf.txt
www.aiche.org/ccps

http://www.aiche.org/CCPS/Publications/Beacon/index.aspx

Messages for Manufacturing Personnel

Corrosion under insulation

This issue sponsored by

www.iomosaic.com

June 2019

A plant experienced a catastrophic 
piping failure of an 8-inch (200 mm) 
insulated steel line containing 
noncorrosive cracked gas (~ 40% 
ethylene). The incident started as a 
pinhole leak that was detected by 
operators. The pipe failed while the line 
was being isolated and depressurized. 
Fortunately, the line folded as it failed, 
which limited the size of the release. 
There were no injuries.

The line was 30 years old. It was in

• Normal operation at 1 °F (–17 °C)
• Regeneration at 428 °F (220 °C)
• Standby at ambient temperature

a regeneration service where operation alternated among three different temperature conditions:

These changes in operating temperature caused condensation of moisture from the atmosphere on the outside of 

the pipe, and re-evaporation. This is a well-known high-risk situation for corrosion under insulation (CUI). It can 
easily be missed if the mechanical integrity team is not aware of the changing operating conditions.

Reference:  Morey, A. “Corrosion Under Insulation Revisited: Aren’t We About to Finish that Project?” Process Safety Progress 37 (4), pp. 502-505, December 2018.

Did You Know?

What Can You Do?

 Corrosion under insulation (CUI) is external corrosion 

 Understand which equipment in your plant is most 

of pipes and vessels. It can happen when a corrosive 
fluid, including process fluids which have leaked, is 
trapped under insulation or fireproofing and kept in 
continued contact with the outside of pipes or vessels.

 CUI can also result from trapped water from 

precipitation or condensation of atmospheric moisture.

 CUI often occurs in carbon steel that is cold enough for 

water to condense on the external surface.

 CUI occurs most often when the operating temperature 
is between 10 and 350 °F (– 12 and 177 °C) or in cyclic 
service where temperatures go in and out of this range.
 Corrosive liquid may accumulate at the lowest part of 

the piping or vessel, rather than where the leak, spill, or 
condensation occurred.

 Damaged insulation may allow water to enter. The 

insulation jacket is an important layer of protection to 
keep the metal pipe or other equipment dry.

 A common cause of jacket failure is from people 

susceptible to CUI. Some examples include steel pipe, 
pipe in cold or cycling service, and pipe containing a 
corrosive fluid. Your corrosion experts can provide 
information to help you understand CUI in your plant.
 When you walk through the plant, look for damaged 

insulation, jackets, or seals where water can enter. 
These areas should be inspected, and the insulation 
repaired.

 Immediately report signs of any leak that you observe. 

Look for signs of liquid inside the insulation jacket 
such as drips or puddles (even if “only water”), 
discoloration, rust stains, and blistering. Follow up to 
make sure the leak is repaired in a timely manner.

 If insulation is removed during maintenance or repairs, 

use this chance to check the equipment for signs of 
corrosion. Also, remember that the job is not complete 
until the insulation is replaced.

stepping on insulated pipe to reach something.

 Read the February 2005 and January 2014 Beacons for 

 Insulation hides corrosion from view.

other examples of corrosion under insulation. 

Recognize corrosion under insulation hazards!

©AIChE 2019. All rights reserved. Reproduction for non-commercial, educational purposes is encouraged. However, reproduction for any 
commercial purpose without express written consent of AIChE is strictly prohibited. Contact us at ccps_beacon@aiche.org or 646-495-1371.

The Beacon is usually available in Afrikaans, Arabic, Catalan, Chinese, Czech, Danish, Dutch, English, Filipino, French, German, Greek, Gujarati, Hebrew, Hindi, Hungarian, Italian, 

Japanese, Korean, Malay, Marathi, Mongolian, Persian (Farsi), Polish, Portuguese, Romanian, Russian, Spanish, Swedish, Telugu, Thai, Turkish, Urdu, and Vietnamese.
